Repository: XuHuang0/auto-dara

# auto-dara

Phase identification and Rietveld refinement of ex situ powder XRD patterns with
[dara](https://github.com/CederGroupHub/dara). Give it a pattern and the sample's chemistry; it finds candidate
structures, filters them, runs dara's phase search and ranks the solutions by figure of merit (FOM).

New to this? Work through `tutorial/README.md` after setup.

## Instrument profiles

`auto-dara instruments` lists them. Pick the one for your instrument model and slit setup (`fds` fixed
divergence slit, `ads` automatic).

| instrument | profiles |
| --- | --- |
| PANalytical Aeris | `Aeris-fds-Pixcel1d-Medipix3` |
| PANalytical X'Pert / Empyrean | `xpert-pixcel-0500`, `xpert-xcel-ads-10mm`, `xpert-xcel-ads-10mm-Ge`, `xpert-xcel-fds-0125`, `xpert-xcel-fds-0250`, `xpert-xcel-fds-1000`, `xpert-xcel-htk-ads-10`, `xpert-xcel-htk-fds-0125`, `PW3040-FDS-ADS-Xcelerator` |
| PANalytical Cubix | `cubix-ads-10mm`, `cubix-ads-15mm` |
| Philips PW1800 | `pw1800-ads-10mm`, `pw1800-fds` |
| Bruker D8 | `d8-fds-02-LynxEyeXE`, `d8-lynxeye-ads-1mm`, `d8-lynxeye-fds-02`, `d8-lynxeye-fds-05mm`, `d8-lynxeye-fds-06mm`, `d8-solxe-fds-0600`, `d8-solxe-vds-12mm`, `D8_6Div_4SS`, `LBL-d8-LynxEyeXE`, `RMS-D8-ADS-15-Glass-LynxEyeXE`, `RMS-D8-ADS-15-LynxEyeXE`, `RMS-D8-Capillary-500um-LynxEyeXE`, `RMS-D8-FDS-03-LynxEyeXE` |
| Bruker D2 | `d2-ssd160-fds-1` |
| Bruker X8 Apex2 | `x8-apex2-fds-10` |
| Siemens D5000 | `siemens-d5000-fds1mm`, `siemens-d5000-fds1mm-2`, `siemens-d5000-fds2mm` |

# auto-dara tutorial

Five short exercises. Steps 1–4 each write to their own folder in `results/`, so you
can compare your output with what's described here. Run everything from this `tutorial/` folder with the
`auto-dara` environment active (see the main README for setup):

```bash
conda activate auto-dara
cd tutorial
```

| step | scan | precursors | target |
| --- | --- | --- | --- |
| 1 | `data/tutorial1_La-Fe-O.xrdml` | La2O3, Fe2O3, 1100 °C in air | LaFeO3 |
| 2 | `data/tutorial2_Zn-Al-O_a.xrdml`, `_b.xrdml` | ZnO, Al2O3 | ZnAl2O4 |
| 3 | `data/tutorial3_Sr-Nb-O.xrdml` | SrCO3, Nb2O5, 1025 °C in air | Sr2Nb2O7 |
| 4 | all of the above, from one file | | |
| 5 | choosing an instrument profile | | |

All scans were taken on a PANalytical Aeris, which is auto-dara's default instrument. Without a Gemini API key,
add `--no-llm` to the search commands; everything else works the same.

## 1. One pattern

```bash
auto-dara search data/tutorial1_La-Fe-O.xrdml -p "La2O3, Fe2O3" -t LaFeO3 --temp "1100 C for 12 h" -o results/step1
```

auto-dara will:

1. Find every structure in La-Fe-O and its subsystems (La-O, Fe-O, La, Fe, ...) in the ICSD and COD.
2. Filter them: drop gases and high-energy polymorphs, collapse duplicates, then ask the LLM which phases can
   exist after heating La2O3 and Fe2O3 in air at 1100 °C. About 700 entries become about 30.
3. Find the observed peaks in the scan, then run dara's phase search. This takes under a minute here. Run time
   grows with the number of candidates, so bigger systems or `--no-llm` take longer.
4. Score each solution with a figure of merit (FOM) and save them, best first.

The answer is LaFeO3 (orthorhombic, space group 62): FOM 0.91, Rwp 2.3.

## Where your results are

Everything goes in the folder you gave with `-o`. Without `-o`, results go to `./results` in the folder you ran
from (or wherever `AUTO_DARA_RESULTS` in your `.env` points).

```
results/step1/
  summary.csv                               every solution for every scan in this folder
  tutorial1_La-Fe-O/                        one folder per scan, named after the scan file
    tutorial1_La-Fe-O_rank0.html            <- start here: the best solution, open it in a browser
    tutorial1_La-Fe-O_rank0.png             the same plot as an image
    tutorial1_La-Fe-O_rank0.pkl             the full refinement result, for Python
    cifs_best/                              the structures in the best solution
    cifs_considered/                        every structure the search tried
    filter_report.md                        what each filter removed and why
    results.csv                             FOM, Rwp, phases and weight fractions
    settings.json                           exactly what you asked for
```

Solutions are numbered from 0, like dara's cases: `rank0` is the best by FOM. When dara finds other plausible
answers you also get `rank1`, `rank2`. Here it found one.

- **`tutorial1_La-Fe-O_rank0.html`**: observed pattern, fit, difference curve and each phase's contribution.
  Markers flag peaks the fit misses or invents.
- **`filter_report.md`**: everything removed before the search. The LLM section gives a reason for each formula:
  wüstite, magnetite and Fe metal can't survive 1100 °C in air.
- **`summary.csv`**: open in Excel. One row per solution, with the FOM sub-scores.

To use a result in Python:

```python
import joblib
r = joblib.load("results/step1/tutorial1_La-Fe-O/tutorial1_La-Fe-O_rank0.pkl")

File: tutorial/data/tutorial3_extra_SrNbO3.cif
#------------------------------------------------------------------------------
#$Date: 2016-02-13 21:28:24 +0200 (Sat, 13 Feb 2016) $
#$Revision: 176429 $
#$URL: file:///home/coder/svn-repositories/_RELOADED_COD/cod-reloaded/cif/1/52/11/1521114.cif $
#------------------------------------------------------------------------------
#
# This file is available in the Crystallography Open Database (COD),
# http://www.crystallography.net/
#
# All data on this site have been placed in the public domain by the
# contributors.
#
data_1521114
loop_
_publ_author_name
'Hannerz, H.'
'Svensson, G.'
'D'yachenko, O.G.'
'Istomin, S.Ya.'
_publ_section_title
;
 Transmission electron microscopy and neutron powder diffraction studies
 of (Gd Fe O3)-type Sr Nb O3
;
_journal_name_full               'Journal of Solid State Chemistry'
_journal_page_first              421
_journal_page_last               428
_journal_volume                  147
_journal_year                    1999
_chemical_formula_sum            'Nb O3 Sr'
_chemical_name_systematic        'Sr (Nb O3)'
_space_group_IT_number           62
_symmetry_space_group_name_Hall  '-P 2ac 2n'
_symmetry_space_group_name_H-M   'P n m a'
_cell_angle_alpha                90
_cell_angle_beta                 90
_cell_angle_gamma                90
_cell_formula_units_Z            4
_cell_length_a                   5.6894
_cell_length_b                   8.0684
_cell_length_c                   5.6944
_cell_volume                     261.398
_citation_journal_id_ASTM        JSSCBI
_cod_data_source_file            Hannerz_JSSCBI_1999_323.cif
_cod_data_source_block           Nb1O3Sr1
_cod_original_cell_volume        261.3978
_cod_original_formula_sum        'Nb1 O3 Sr1'
_cod_database_code               1521114
loop_
_symmetry_equiv_pos_as_xyz
x,y,z
-x+1/2,-y,z+1/2
x+1/2,-y+1/2,-z+1/2
-x,y+1/2,-z
-x,-y,-z
x-1/2,y,-z-1/2
-x-1/2,y-1/2,z-1/2
x,-y-1/2,z
loop_
_atom_site_label
_atom_site_type_symbol
_atom_site_fract_x
_atom_site_fract_y
_atom_site_fract_z
_atom_site_occupancy
_atom_site_U_iso_or_equiv
O1 O-2 0.4973 0.25 0.0246 1 0.0
O2 O-2 0.2695 0.0135 0.7282 1 0.0
Nb1 Nb+4 0 0 0.5 1 0.0
Sr1 Sr+2 0.0059 0.25 0.001 1 0.0
